Repository: anhhaokudo/Cossairt_InP

# Cossairt_InP
InP Machine Learning Project

File: notebook/second_augmentation.csv (part 2 of 2)
,Unnamed: 0,Unnamed: 0.1,in_amount_mmol,p_amount_mmol,sol_amount_ml,TOP_amount_mmol,acid_amount_mmol,amine_amount_mmol,thiol_amount_mmol,zinc_amount_mmol,other_amount_mmol,total_volume_ml,temp_c,time_min,x0_chloroindium oxalate,x0_indium acetate,x0_indium bromide,x0_indium chloride,x0_indium iodide,x0_indium laurate,x0_indium myristate,x0_indium oxalate,x0_indium paltimate,x0_indium stearate,x0_indium trifluoroacetate,"x0_indium tris(N,N-diisopropylacetamidinato)",x1_bis(trimethylsilyl)phosphine,x1_phosphine gas,x1_phosphorus trichloride,x1_sodium phosphide,x1_tris(diethylamino)phosphine,x1_tris(dimethylamino)phosphine,x1_tris(trimethylgermyl)phosphine,x1_tris(trimethylsilyl)phosphine,x1_white phosphorus,x2_4-ethylpyridine,x2_None,x2_dimethylformamide,x2_mesitylene,x2_octadecene,x2_toluene,x3_None,x3_trioctylphosphine,x4_None,x4_lauric acid,x4_myristic acid,x4_oleic acid,x4_palmitic acid,x4_stearic acid,x5_None,x5_dioctylamine,x5_dodecylamine,x5_hexadecylamine,x5_octylamine,x5_oleylamine,x6_None,x6_dodecanethiol,x7_None,x7_zinc acetate,x7_zinc bromide,x7_zinc chloride,x7_zinc iodide,x7_zinc octanoate,x7_zinc oleate,x7_zinc stearate,x7_zinc undecylenate,x8_None,x8_acetic acid,x8_copper bromide,x8_dioctyl ether,x8_oleic acid,x8_tetrabutylammonium myristate,x8_trioctylamine,x8_trioctylphosphine oxide,x8_water,x8_zinc iodide,diameter_nm,abs_nm,emission_nm
196,196,196,-0.5873781530886123,-0.6223615420978491,-0.2684632788114369,-0.2860024936341677,-0.3098411633872864,-0.5964936475153945,-0.1855900239260307,-0.4984604228573468,-0.2544940876711947,-0.3898810254473208,1.5005660862829406,-0.282103108116476,0.0,1.0,0.0,0.0,0.0,0.0,0.0,0.0,0.0,0.0,0.0,0.0,0.0,0.0,0.0,0.0,0.0,0.0,0.0,1.0,0.0,0.0,0.0,0.0,0.0,1.0,0.0,1.0,0.0,0.0,0.0,0.0,1.0,0.0,0.0,1.0,0.0,0.0,0.0,0.0,0.0,1.0,0.0,0.0,0.0,0.0,0.0,0.0,0.0,1.0,0.0,0.0,1.0,0.0,0.0,0.0,0.0,0.0,0.0,0.0,0.0,0.0,None,457.0,522
197,197,197,-0.5873781530886123,-0.6223615420978491,-0.2684632788114369,-0.2860024936341677,-0.3021511681096577,-0.5964936475153945,-0.1855900239260307,-0.4984604228573468,-0.2544940876711947,-0.3898810254473208,1.5005660862829406,-0.282103108116476,0.0,1.0,0.0,0.0,0.0,0.0,0.0,0.0,0.0,0.0,0.0,0.0,0.0,0.0,0.0,0.0,0.0,0.0,0.0,1.0,0.0,0.0,0.0,0.0,0.0,1.0,0.0,1.0,0.0,0.0,0.0,0.0,1.0,0.0,0.0,1.0,0.0,0.0,0.0,0.0,0.0,1.0,0.0,0.0,0.0,0.0,0.0,0.0,0.0,1.0,0.0,0.0,1.0,0.0,0.0,0.0,0.0,0.0,0.0,0.0,0.0,0.0,None,456.0,525
198,198,198,-0.5873781530886123,-0.6223615420978491,-0.2684632788114369,-0.2860024936341677,-0.3252211539425438,-0.5964936475153945,-0.1855900239260307,-0.4984604228573468,-0.2544940876711947,-0.3898810254473208,1.5005660862829406,-0.282103108116476,0.0,1.0,0.0,0.0,0.0,0.0,0.0,0.0,0.0,0.0,0.0,0.0,0.0,0.0,0.0,0.0,0.0,0.0,0.0,1.0,0.0,0.0,0.0,0.0,0.0,1.0,0.0,1.0,0.0,0.0,0.0,0.0,1.0,0.0,0.0,1.0,0.0,0.0,0.0,0.0,0.0,1.0,0.0,0.0,0.0,0.0,0.0,0.0,0.0,1.0,0.0,0.0,1.0,0.0,0.0,0.0,0.0,0.0,0.0,0.0,0.0,0.0,None,470.0,530
199,199,199,-0.60461842460656,-0.6375082035563193,-0.2545434133293962,-0.2860024936341677,-0.3206071567759666,-0.5412751151481778,-0.1855900239260307,-0.5810114286624547,-0.2544940876711947,-0.3724716536347938,-0.5011651496890965,-0.2637505956978712,0.0,1.0,0.0,0.0,0.0,0.0,0.0,0.0,0.0,0.0,0.0,0.0,0.0,0.0,0.0,0.0,0.0,0.0,0.0,1.0,0.0,0.0,0.0,0.0,0.0,1.0,0.0,1.0,0.0,0.0,0.0,1.0,0.0,0.0,0.0,0.0,0.0,0.0,0.0,1.0,0.0,1.0,0.0,1.0,0.0,0.0,0.0,0.0,0.0,0.0,0.0,0.0,1.0,0.0,0.0,0.0,0.0,0.0,0.0,0.0,0.0,0.0,2.1,460.0,590
200,200,200,0.1884340652190315,0.0592382235333095,-0.5886201848983746,-0.2860024936341677,-0.4205770953851399,-0.5964936475153945,5.45084773975342,1.070008687439704,-0.2544940876711947,-0.7030272340879835,-0.901511396883504,-0.2362218270699641,0.0,1.0,0.0,0.0,0.0,0.0,0.0,0.0,0.0,0.0,0.0,0.0,0.0,0.0,0.0,0.0,0.0,0.0,0.0,1.0,0.0,0.0,0.0,0.0,0.0,1.0,0.0,1.0,0.0,1.0,0.0,0.0,0.0,0.0,0.0,1.0,0.0,0.0,0.0,0.0,0.0,0.0,1.0,0.0,0.0,0.0,0.0,0.0,1.0,0.0,0.0,0.0,1.0,0.0,0.0,0.0,0.0,0.0,0.0,0.0,0.0,0.0,None,516.8956386445969,500
201,201,201,0.1884340652190315,0.0592382235333095,-0.5886201848983746,-0.2860024936341677,-0.4205770953851399,-0.5964936475153945,5.45084773975342,1.070008687439704,-0.2544940876711947,-0.7030272340879835,-0.901511396883504,-0.1811642898141499,0.0,1.0,0.0,0.0,0.0,0.0,0.0,0.0,0.0,0.0,0.0,0.0,0.0,0.0,0.0,0.0,0.0,0.0,0.0,1.0,0.0,0.0,0.0,0.0,0.0,1.0,0.0,1.0,0.0,1.0,0.0,0.0,0.0,0.0,0.0,1.0,0.0,0.0,0.0,0.0,0.0,0.0,1.0,0.0,0.0,0.0,0.0,0.0,1.0,0.0,0.0,0.0,1.0,0.0,0.0,0.0,0.0,0.0,0.0,0.0,0.0,0.0,None,543.8846728902355,520
202,202,202,0.1884340652190315,0.0592382235333095,-0.5886201848983746,-0.2860024936341677,-0.4205770953851399,-0.5964936475153945,5.45084773975342,1.070008687439704,-0.2544940876711947,-0.7030272340879835,-0.901511396883504,-0.0710492153025215,0.0,1.0,0.0,0.0,0.0,0.0,0.0,0.0,0.0,0.0,0.0,0.0,0.0,0.0,0.0,0.0,0.0,0.0,0.0,1.0,0.0,0.0,0.0,0.0,0.0,1.0,0.0,1.0,0.0,1.0,0.0,0.0,0.0,0.0,0.0,1.0,0.0,0.0,0.0,0.0,0.0,0.0,1.0,0.0,0.0,0.0,0.0,0.0,1.0,0.0,0.0,0.0,1.0,0.0,0.0,0.0,0.0,0.0,0.0,0.0,0.0,0.0,None,543.9760077162524,538
203,203,203,0.1884340652190315,0.0592382235333095,-0.5886201848983746,-0.2860024936341677,-0.4205770953851399,-0.5964936475153945,5.45084773975342,1.070008687439704,-0.2544940876711947,-0.7030272340879835,-0.5011651496890965,-0.2224574427560106,0.0,1.0,0.0,0.0,0.0,0.0,0.0,0.0,0.0,0.0,0.0,0.0,0.0,0.0,0.0,0.0,0.0,0.0,0.0,1.0,0.0,0.0,0.0,0.0,0.0,1.0,0.0,1.0,0.0,1.0,0.0,0.0,0.0,0.0,0.0,1.0,0.0,0.0,0.0,0.0,0.0,0.0,1.0,0.0,0.0,0.0,0.0,0.0,1.0,0.0,0.0,0.0,1.0,0.0,0.0,0.0,0.0,0.0,0.0,0.0,0.0,0.0,None,516.8956386445969,540
204,204,204,0.1884340652190315,0.0592382235333095,-0.5886201848983746,-0.2860024936341677,-0.4205770953851399,-0.5964936475153945,5.45084773975342,1.070008687439704,-0.2544940876711947,-0.7030272340879835,1.1002198390885332,-0.2637505956978712,0.0,1.0,0.0,0.0,0.0,0.0,0.0,0.0,0.0,0.0,0.0,0.0,0.0,0.0,0.0,0.0,0.0,0.0,0.0,1.0,0.0,0.0,0.0,0.0,0.0,1.0,0.0,1.0,0.0,1.0,0.0,0.0,0.0,0.0,0.0,1.0,0.0,0.0,0.0,0.0,0.0,0.0,1.0,0.0,0.0,0.0,0.0,0.0,1.0,0.0,0.0,0.0,1.0,0.0,0.0,0.0,0.0,0.0,0.0,0.0,0.0,0.0,None,526.2916868337136,590
205,205,205,0.1884340652190315,0.0592382235333095,-0.5886201848983746,-0.2860024936341677,-0.4205770953851399,-0.5964936475153945,5.45084773975342,1.070008687439704,-0.2544940876711947,-0.7030272340879835,1.1002198390885332,-0.1811642898141499,0.0,1.0,0.0,0.0,0.0,0.0,0.0,0.0,0.0,0.0,0.0,0.0,0.0,0.0,0.0,0.0,0.0,0.0,0.0,1.0,0.0,0.0,0.0,0.0,0.0,1.0,0.0,1.0,0.0,1.0,0.0,0.0,0.0,0.0,0.0,1.0,0.0,0.0,0.0,0.0,0.0,0.0,1.0,0.0,0.0,0.0,0.0,0.0,1.0,0.0,0.0,0.0,1.0,0.0,0.0,0.0,0.0,0.0,0.0,0.0,0.0,0.0,None,553.2392474011709,600
206,206,206,2.7744747929111777,0.8165712964568189,0.3022512059522346,-0.2860024936341677,5.154669480895674,-0.5964936475153945,-0.1855900239260307,-0.5810114286624547,-0.2544940876711947,0.1802341856657861,1.200306400887135,-0.2729268519071736,0.0,1.0,0.0,0.0,0.0,0.0,0.0,0.0,0.0,0.0,0.0,0.0,0.0,0.0,0.0,0.0,0.0,0.0,0.0,1.0,0.0,0.0,0.0,0.0,0.0,1.0,0.0,1.0,0.0,0.0,0.0,1.0,0.0,0.0,0.0,1.0,0.0,0.0,0.0,0.0,0.0,1.0,0.0,1.0,0.0,0.0,0.0,0.0,0.0,0.0,0.0,0.0,1.0,0.0,0.0,0.0,0.0,0.0,0.0,0.0,0.0,0.0,2.4,530.0,579
208,208,208,-0.5873781530886123,-0.546628234805498,-0.3102228752575592,-0.2860024936341677,-0.4167320977463255,-0.5674312620589645,-0.1855900239260307,-0.5727563280819439,-0.2544940876711947,-0.4287044807992183,0.0993542211025146,-0.2729268519071736,0.0,0.0,0.0,1.0,0.0,0.0,0.0,0.0,0.0,0.0,0.0,0.0,0.0,0.0,0.0,0.0,0.0,0.0,0.0,1.0,0.0,0.0,0.0,0.0,0.0,1.0,0.0,1.0,0.0,0.0,0.0,0.0,0.0,0.0,1.0,0.0,0.0,0.0,1.0,0.0,0.0,1.0,0.0,0.0,0.0,0.0,0.0,0.0,0.0,0.0,0.0,1.0,1.0,0.0,0.0,0.0,0.0,0.0,0.0,0.0,0.0,0.0,3.2,555.0,645
209,209,209,-0.5011767954988742,-0.6223615420978491,-0.0875050275449069,-0.0877098280744659,-0.1898772370562786,-0.5964936475153945,-0.1855900239260307,-0.5810114286624547,-0.2544940876711947,-0.1813022896742329,1.1002198390885332,-0.2729268519071736,0.0,1.0,0.0,0.0,0.0,0.0,0.0,0.0,0.0,0.0,0.0,0.0,0.0,0.0,0.0,0.0,0.0,0.0,0.0,1.0,0.0,0.0,0.0,0.0,0.0,1.0,0.0,0.0,1.0,0.0,0.0,0.0,0.0,1.0,0.0,1.0,0.0,0.0,0.0,0.0,0.0,1.0,0.0,1.0,0.0,0.0,0.0,0.0,0.0,0.0,0.0,0.0,1.0,0.0,0.0,0.0,0.0,0.0,0.0,0.0,0.0,0.0,3.26,584.0,615
210,210,210,-0.2856734015245286,0.5136380672874153,-0.0318255656167438,-0.2860024936341677,-0.2475522016384939,0.7113136980239481,-0.1855900239260307,1.23511069904992,-0.2544940876711947,0.0112575991914818,-1.502030767675115,-0.2637505956978712,0.0,0.0,0.0,1.0,0.0,0.0,0.0,0.0,0.0,0.0,0.0,0.0,0.0,0.0,0.0,0.0,1.0,0.0,0.0,0.0,0.0,0.0,0.0,0.0,0.0,1.0,0.0,1.0,0.0,0.0,0.0,1.0,0.0,0.0,0.0,0.0,0.0,0.0,0.0,0.0,1.0,1.0,0.0,0.0,0.0,0.0,0.0,1.0,0.0,0.0,0.0,0.0,1.0,0.0,0.0,0.0,0.0,0.0,0.0,0.0,0.0,0.0,None,405.0,470
211,211,211,-0.2856734015245286,0.5136380672874153,-0.0318255656167438,-0.2860024936341677,0.098497585854798,0.7113136980239481,-0.1855900239260307,1.23511069904992,-0.2544940876711947,0.0112575991914818,-1.502030767675115,-0.2637505956978712,0.0,0.0,0.0,1.0,0.0,0.0,0.0,0.0,0.0,0.0,0.0,0.0,0.0,0.0,0.0,0.0,1.0,0.0,0.0,0.0,0.0,0.0,0.0,0.0,0.0,1.0,0.0,1.0,0.0,0.0,0.0,1.0,0.0,0.0,0.0,0.0,0.0,0.0,0.0,0.0,1.0,1.0,0.0,0.0,0.0,0.0,0.0,1.0,0.0,0.0,0.0,0.0,1.0,0.0,0.0,0.0,0.0,0.0,0.0,0.0,0.0,0.0,None,416.0,475
212,212,212,-0.2856734015245286,0.5136380672874153,-0.0318255656167438,-0.2860024936341677,0.098497585854798,0.7113136980239481,-0.1855900239260307,1.23511069904992,-0.2544940876711947,0.0112575991914818,-1.502030767675115,-0.2637505956978712,0.0,0.0,0.0,1.0,0.0,0.0,0.0,0.0,0.0,0.0,0.0,0.0,0.0,0.0,0.0,0.0,1.0,0.0,0.0,0.0,0.0,0.0,0.0,0.0,0.0,1.0,0.0,1.0,0.0,0.0,0.0,1.0,0.0,0.0,0.0,0.0,0.0,0.0,0.0,0.0,1.0,1.0,0.0,0.0,0.0,1.0,0.0,0.0,0.0,0.0,0.0,0.0,1.0,0.0,0.0,0.0,0.0,0.0,0.0,0.0,0.0,0.0,None,448.0,501
213,213,213,-0.2856734015245286,0.5136380672874153,-0.0318255656167438,-0.2860024936341677,-0.2475522016384939,0.7113136980239481,-0.1855900239260307,1.23511069904992,-0.2544940876711947,0.0112575991914818,-1.502030767675115,-0.2637505956978712,0.0,0.0,0.0,1.0,0.0,0.0,0.0,0.0,0.0,0.0,0.0,0.0,0.0,0.0,0.0,0.0,1.0,0.0,0.0,0.0,0.0,0.0,0.0,0.0,0.0,1.0,0.0,1.0,0.0,0.0,0.0,1.0,0.0,0.0,0.0,0.0,0.0,0.0,0.0,0.0,1.0,1.0,0.0,0.0,0.0,1.0,0.0,0.0,0.0,0.0,0.0,0.0,1.0,0.0,0.0,0.0,0.0,0.0,0.0,0.0,0.0,0.0,None,439.0,502
214,214,214,-0.2856734015245286,0.5136380672874153,-0.0318255656167438,-0.2860024936341677,-0.2475522016384939,0.7113136980239481,-0.1855900239260307,1.23511069904992,-0.2544940876711947,0.0112575991914818,-1.502030767675115,-0.2637505956978712,0.0,0.0,0.0,1.0,0.0,0.0,0.0,0.0,0.0,0.0,0.0,0.0,0.0,0.0,0.0,0.0,1.0,0.0,0.0,0.0,0.0,0.0,0.0,0.0,0.0,1.0,0.0,1.0,0.0,0.0,0.0,1.0,0.0,0.0,0.0,0.0,0.0,0.0,0.0,0.0,1.0,1.0,0.0,0.0,0.0,0.0,1.0,0.0,0.0,0.0,0.0,0.0,1.0,0.0,0.0,0.0,0.0,0.0,0.0,0.0,0.0,0.0,None,515.0,551
215,215,215,-0.2856734015245286,0.5136380672874153,-0.0318255656167438,-0.2860024936341677,0.098497585854798,0.7113136980239481,-0.1855900239260307,1.23511069904992,-0.2544940876711947,0.0112575991914818,-1.502030767675115,-0.2637505956978712,0.0,0.0,0.0,1.0,0.0,0.0,0.0,0.0,0.0,0.0,0.0,0.0,0.0,0.0,0.0,0.0,1.0,0.0,0.0,0.0,0.0,0.0,0.0,0.0,0.0,1.0,0.0,1.0,0.0,0.0,0.0,1.0,0.0,0.0,0.0,0.0,0.0,0.0,0.0,0.0,1.0,1.0,0.0,0.0,0.0,0.0,1.0,0.0,0.0,0.0,0.0,0.0,1.0,0.0,0.0,0.0,0.0,0.0,0.0,0.0,0.0,0.0,None,508.0,555
216,216,216,0.1884340652190315,0.0592382235333095,-0.5886201848983746,-0.2860024936341677,-0.4205770953851399,-0.5964936475153945,5.45084773975342,1.070008687439704,-0.2544940876711947,-0.7030272340879835,0.0993542211025146,-0.2637505956978712,0.0,1.0,0.0,0.0,0.0,0.0,0.0,0.0,0.0,0.0,0.0,0.0,0.0,0.0,0.0,0.0,0.0,0.0,0.0,1.0,0.0,0.0,0.0,0.0,0.0,1.0,0.0,1.0,0.0,1.0,0.0,0.0,0.0,0.0,0.0,1.0,0.0,0.0,0.0,0.0,0.0,0.0,1.0,0.0,0.0,0.0,0.0,0.0,1.0,0.0,0.0,0.0,1.0,0.0,0.0,0.0,0.0,0.0,0.0,0.0,0.0,0.0,None,527.0877908776334,560
217,217,217,-0.5873781530886123,-0.6223615420978491,-0.4772612610420485,-0.2860024936341677,-0.3821271189969963,-0.5674312620589645,-0.1855900239260307,-0.5149706240183684,-0.2544940876711947,-0.5955674694176887,0.2995273446997183,-0.2729268519071736,0.0,0.0,0.0,1.0,0.0,0.0,0.0,0.0,0.0,0.0,0.0,0.0,0.0,0.0,0.0,0.0,0.0,0.0,0.0,1.0,0.0,0.0,0.0,0.0,0.0,1.0,0.0,1.0,0.0,0.0,0.0,0.0,0.0,0.0,1.0,0.0,0.0,0.0,1.0,0.0,0.0,1.0,0.0,0.0,0.0,0.0,0.0,0.0,0.0,0.0,0.0,1.0,1.0,0.0,0.0,0.0,0.0,0.0,0.0,0.0,0.0,0.0,None,570.0,630
218,218,218,-0.5873781530886123,-0.6223615420978491,-0.0875050275449069,-0.2860024936341677,-0.3052271662207092,-0.5964936475153945,-0.1855900239260307,-0.4736951211158144,-0.2544940876711947,-0.2091127877773113,1.5005660862829406,-0.282103108116476,0.0,1.0,0.0,0.0,0.0,0.0,0.0,0.0,0.0,0.0,0.0,0.0,0.0,0.0,0.0,0.0,0.0,0.0,0.0,1.0,0.0,0.0,0.0,0.0,0.0,1.0,0.0,1.0,0.0,0.0,0.0,0.0,1.0,0.0,0.0,1.0,0.0,0.0,0.0,0.0,0.0,1.0,0.0,0.0,0.0,0.0,0.0,0.0,0.0,1.0,0.0,0.0,1.0,0.0,0.0,0.0,0.0,0.0,0.0,0.0,0.0,0.0,None,460.0,480
221,221,221,-0.5011767954988742,-0.5542015655347331,0.1908922820959084,-0.2860024936341677,-0.1898772370562786,-0.5964936475153945,-0.1855900239260307,-0.5810114286624547,-0.2544940876711947,0.0689921932534725,0.2995273446997183,-0.2729268519071736,0.0,1.0,0.0,0.0,0.0,0.0,0.0,0.0,0.0,0.0,0.0,0.0,0.0,1.0,0.0,0.0,0.0,0.0,0.0,0.0,0.0,0.0,0.0,0.0,0.0,1.0,0.0,1.0,0.0,0.0,0.0,1.0,0.0,0.0,0.0,1.0,0.0,0.0,0.0,0.0,0.0,1.0,0.0,1.0,0.0,0.0,0.0,0.0,0.0,0.0,0.0,0.0,1.0,0.0,0.0,0.0,0.0,0.0,0.0,0.0,0.0,0.0,None,590.0,610
222,222,222,-0.4149754379091359,-0.4708949275131472,-0.14318448947307,-0.2860024936341677,-0.2898471756654517,-0.506400252600462,-0.1855900239260307,-0.3333584112471309,-0.2544940876711947,-0.253387100757412,-0.3009920260918928,-0.2729268519071736,0.0,0.0,0.0,1.0,0.0,0.0,0.0,0.0,0.0,0.0,0.0,0.0,0.0,0.0,0.0,0.0,0.0,0.0,0.0,1.0,0.0,0.0,0.0,0.0,0.0,1.0,0.0,1.0,0.0,0.0,0.0,0.0,1.0,0.0,0.0,0.0,0.0,0.0,0.0,0.0,1.0,1.0,0.0,0.0,0.0,0.0,0.0,0.0,0.0,0.0,0.0,1.0,1.0,0.0,0.0,0.0,0.0,0.0,0.0,0.0,0.0,0.0,1.95,595.0,620
229,229,229,0.886665061695911,1.384571101149451,-0.3659023371857223,-0.2860024936341677,-0.4205770953851399,3.326928389102633,-0.1855900239260307,-0.5810114286624547,-0.2544940876711947,-0.1424788343223354,-0.901511396883504,1.030101529813762,0.0,0.0,0.0,1.0,0.0,0.0,0.0,0.0,0.0,0.0,0.0,0.0,0.0,0.0,0.0,0.0,0.0,1.0,0.0,0.0,0.0,0.0,0.0,0.0,0.0,0.0,1.0,1.0,0.0,1.0,0.0,0.0,0.0,0.0,0.0,0.0,0.0,1.0,0.0,0.0,0.0,1.0,0.0,1.0,0.0,0.0,0.0,0.0,0.0,0.0,0.0,0.0,1.0,0.0,0.0,0.0,0.0,0.0,0.0,0.0,0.0,0.0,3.2,599.0,590
232,232,232,1.3349121211625496,1.5739043693803283,-0.6442996468265377,4.056869362446442,-0.4205770953851399,-0.5964936475153945,-0.1855900239260307,-0.5810114286624547,0.6532953011034776,-0.0999843932208317,0.499700468296922,3.672863318092844,0.0,0.0,0.0,0.0,0.0,0.0,0.0,1.0,0.0,0.0,0.0,0.0,0.0,0.0,0.0,0.0,0.0,0.0,0.0,1.0,0.0,0.0,1.0,0.0,0.0,0.0,0.0,0.0,1.0,1.0,0.0,0.0,0.0,0.0,0.0,1.0,0.0,0.0,0.0,0.0,0.0,1.0,0.0,1.0,0.0,0.0,0.0,0.0,0.0,0.0,0.0,0.0,0.0,0.0,0.0,0.0,0.0,0.0,0.0,1.0,0.0,0.0,2.6,517.0,600
235,235,235,1.3349121211625496,1.5739043693803283,-0.6442996468265377,4.056869362446442,-0.4205770953851399,-0.5964936475153945,-0.1855900239260307,-0.5810114286624547,0.6532953011034776,-0.0999843932208317,0.6998735918941258,3.672863318092844,0.0,0.0,0.0,0.0,0.0,0.0,0.0,1.0,0.0,0.0,0.0,0.0,0.0,0.0,0.0,0.0,0.0,0.0,0.0,1.0,0.0,0.0,1.0,0.0,0.0,0.0,0.0,0.0,1.0,1.0,0.0,0.0,0.0,0.0,0.0,1.0,0.0,0.0,0.0,0.0,0.0,1.0,0.0,1.0,0.0,0.0,0.0,0.0,0.0,0.0,0.0,0.0,0.0,0.0,0.0,0.0,0.0,0.0,0.0,1.0,0.0,0.0,3,577.0,646
236,236,236,1.3349121211625496,1.5739043693803283,-0.6442996468265377,4.056869362446442,-0.4205770953851399,-0.5964936475153945,-0.1855900239260307,-0.5810114286624547,0.6532953011034776,-0.0999843932208317,0.9000467154913294,3.672863318092844,0.0,0.0,0.0,0.0,0.0,0.0,0.0,1.0,0.0,0.0,0.0,0.0,0.0,0.0,0.0,0.0,0.0,0.0,0.0,1.0,0.0,0.0,1.0,0.0,0.0,0.0,0.0,0.0,1.0,1.0,0.0,0.0,0.0,0.0,0.0,1.0,0.0,0.0,0.0,0.0,0.0,1.0,0.0,1.0,0.0,0.0,0.0,0.0,0.0,0.0,0.0,0.0,0.0,0.0,0.0,0.0,0.0,0.0,0.0,1.0,0.0,0.0,3.5,590.0,677
238,238,238,1.3349121211625496,1.5739043693803283,-0.6442996468265377,4.056869362446442,-0.4205770953851399,-0.5964936475153945,-0.1855900239260307,-0.5810114286624547,0.6532953011034776,-0.0999843932208317,1.1002198390885332,3.672863318092844,0.0,0.0,0.0,0.0,0.0,0.0,0.0,1.0,0.0,0.0,0.0,0.0,0.0,0.0,0.0,0.0,0.0,0.0,0.0,1.0,0.0,0.0,1.0,0.0,0.0,0.0,0.0,0.0,1.0,1.0,0.0,0.0,0.0,0.0,0.0,1.0,0.0,0.0,0.0,0.0,0.0,1.0,0.0,1.0,0.0,0.0,0.0,0.0,0.0,0.0,0.0,0.0,0.0,0.0,0.0,0.0,0.0,0.0,0.0,1.0,0.0,0.0,4.2,626.0,729
240,240,240,1.3349121211625496,1.5739043693803283,-0.6442996468265377,4.056869362446442,-0.4205770953851399,-0.5964936475153945,-0.1855900239260307,-0.5810114286624547,0.6532953011034776,-0.0999843932208317,1.300392962685737,3.672863318092844,0.0,0.0,0.0,0.0,0.0,0.0,0.0,1.0,0.0,0.0,0.0,0.0,0.0,0.0,0.0,0.0,0.0,0.0,0.0,1.0,0.0,0.0,1.0,0.0,0.0,0.0,0.0,0.0,1.0,1.0,0.0,0.0,0.0,0.0,0.0,1.0,0.0,0.0,0.0,0.0,0.0,1.0,0.0,1.0,0.0,0.0,0.0,0.0,0.0,0.0,0.0,0.0,0.0,0.0,0.0,0.0,0.0,0.0,0.0,1.0,0.0,0.0,4.8,689.0,765
241,241,241,1.3349121211625496,1.5739043693803283,-0.6442996468265377,4.056869362446442,-0.4205770953851399,-0.5964936475153945,-0.1855900239260307,-0.5810114286624547,0.6532953011034776,-0.0999843932208317,1.5005660862829406,3.672863318092844,0.0,0.0,0.0,0.0,0.0,0.0,0.0,1.0,0.0,0.0,0.0,0.0,0.0,0.0,0.0,0.0,0.0,0.0,0.0,1.0,0.0,0.0,1.0,0.0,0.0,0.0,0.0,0.0,1.0,1.0,0.0,0.0,0.0,0.0,0.0,1.0,0.0,0.0,0.0,0.0,0.0,1.0,0.0,1.0,0.0,0.0,0.0,0.0,0.0,0.0,0.0,0.0,0.0,0.0,0.0,0.0,0.0,0.0,0.0,1.0,0.0,0.0,6,729.0,775
242,242,242,2.946877508090654,0.8695846115614645,-0.6442996468265377,2.093509493436017,-0.4205770953851399,-0.5964936475153945,-0.1855900239260307,-0.5810114286624547,9.721213481379907,0.1864637372408756,1.1002198390885332,3.672863318092844,1.0,0.0,0.0,0.0,0.0,0.0,0.0,0.0,0.0,0.0,0.0,0.0,0.0,0.0,0.0,0.0,0.0,0.0,0.0,1.0,0.0,0.0,1.0,0.0,0.0,0.0,0.0,0.0,1.0,1.0,0.0,0.0,0.0,0.0,0.0,1.0,0.0,0.0,0.0,0.0,0.0,1.0,0.0,1.0,0.0,0.0,0.0,0.0,0.0,0.0,0.0,0.0,0.0,0.0,0.0,0.0,0.0,0.0,0.0,1.0,0.0,0.0,None,599.0,612
243,243,243,1.2745711708497327,0.8165712964568189,-0.6442996468265377,2.88668015638235,-0.4205770953851399,-0.5964936475153945,-0.1855900239260307,-0.5810114286624547,0.4906912678114411,-0.2741893533385147,0.9000467154913294,0.7548138435346912,0.0,0.0,0.0,1.0,0.0,0.0,0.0,0.0,0.0,0.0,0.0,0.0,0.0,0.0,0.0,0.0,0.0,0.0,0.0,1.0,0.0,0.0,1.0,0.0,0.0,0.0,0.0,0.0,1.0,1.0,0.0,0.0,0.0,0.0,0.0,1.0,0.0,0.0,0.0,0.0,0.0,1.0,0.0,1.0,0.0,0.0,0.0,0.0,0.0,0.0,0.0,0.0,0.0,0.0,0.0,0.0,0.0,0.0,0.0,1.0,0.0,0.0,5,633.0,653
244,244,244,-0.5873781530886123,-0.6223615420978491,-0.6442996468265377,1.69692416196285,-0.4205770953851399,-0.5964936475153945,-0.1855900239260307,1.070008687439704,-0.2544940876711947,-0.4872177688080952,1.1002198390885332,-0.2362218270699641,0.0,0.0,0.0,1.0,0.0,0.0,0.0,0.0,0.0,0.0,0.0,0.0,0.0,0.0,0.0,0.0,0.0,0.0,0.0,1.0,0.0,0.0,1.0,0.0,0.0,0.0,0.0,0.0,1.0,1.0,0.0,0.0,0.0,0.0,0.0,1.0,0.0,0.0,0.0,0.0,0.0,1.0,0.0,0.0,0.0,0.0,0.0,0.0,0.0,1.0,0.0,0.0,1.0,0.0,0.0,0.0,0.0,0.0,0.0,0.0,0.0,0.0,2.3,423.0,485
